Repository: Babks/pipelines

# ВТД Аналитика

Локальное настольное приложение: React + TypeScript + Ant Design в окне pywebview, FastAPI и SQLite. Браузер отдельно запускать не нужно. Рабочий интерфейс получает реальные данные из XLSX; демонстрационные компоненты первого этапа сохранены только для сравнения и не подключены к точке входа.

## Запуск Windows

Нужны Python 3.13, Node.js >=22.12, pnpm и Microsoft Edge WebView2 Runtime. Клонирование репозитория:

```powershell
git clone https://github.com/Babks/pipelines.git
cd pipelines
```

Из папки проекта:

```powershell
py -3.13 -m venv .venv
.venv/Scripts/python.exe -m pip install -r backend/requirements-desktop.txt
pnpm.cmd --dir frontend install --frozen-lockfile
pnpm.cmd --dir frontend build
.venv/Scripts/python.exe desktop.py
```

Для упаковки: `.venv/Scripts/python.exe build_desktop.py`.
Запуск сборки: `release/VTDAnalytics/VTDAnalytics.exe`. Переносите всю папку VTDAnalytics вместе с `_internal`.

## Запуск Linux

Нужен графический сеанс и системные библиотеки Qt:

```bash
python3 -m venv .venv
.venv/bin/python -m pip install -r backend/requirements-desktop.txt
.venv/bin/python -m pip install 'pywebview[qt]'
pnpm --dir frontend install --frozen-lockfile
pnpm --dir frontend build
.venv/bin/python desktop.py
```

Сборка на Linux: `.venv/bin/python build_desktop.py`. Сборка производится на целевой ОС.

## Что работает

- Импорт XLSX с листами anom/weld, проверка колонок, привязки трубы и пропусков. Исходная книга не изменяется.
- Сохранение проектов в SQLite, повторное открытие, пересчёт и экспорт Excel.
- Реестр, поиск, совместные фильтры, сортировка, пагинация, раскрытие групп, карточки с адресами исходных ячеек.
- Одиночная коррозия, пространственная схематизация групп, прогноз с учётом новых взаимодействий.
- РМ3 в доступной области применимости с документальным основанием отсутствия вторичных повреждений. Предварительные A/B требуют РМ2 и не становятся окончательной категорией.

## Алгоритм

1. Прочитать anom/weld, сохранить значения и адреса ячеек; отобрать CORR/DENT.
2. Связать записи по участку, проходу ВТД и трубе. При неоднозначности показать ошибку.
3. Проверить входы и изолированность по осевым/окружным зазорам.
4. Для одиночной коррозии рассчитать коэффициент длины и разрушающее давление. Для группы перебрать окна, проекции и непрерывные комбинации; выбрать минимум.
5. Отдельно вычислить K_STO, допустимое давление, K_TZ и предварительную категорию; выполнить прогноз размеров.
6. Для малой вмятины проверить применимость РМ3, геометрию дуги и предварительную категорию. Недостающие исходные данные не заменять нулями.

Подробности: [алгоритм](docs/Алгоритм.md), [пространственный расчёт](docs/Расчёт_групповых_дефектов.md), [разбор кода](docs/Описание_действующего_кода.md), [проверка старого скрипта](docs/Разбор_старого_скрипта.md).

## Разработка и проверки

Backend отдельно: `.venv/Scripts/python.exe -m uvicorn backend.app.main:app --host 127.0.0.1 --port 8000`.
Frontend отдельно: `pnpm.cmd --dir frontend dev`.
На Linux замените путь Python на `.venv/bin/python`.

```powershell
.venv/Scripts/python.exe -m pip install -r backend/requirements-dev.txt
.venv/Scripts/python.exe -m pytest tests/backend -q
pnpm.cmd --dir frontend build
pnpm.cmd --dir frontend test
pnpm.cmd --dir frontend exec playwright install chromium
pnpm.cmd --dir frontend test:e2e
```


Хранилище Windows: `%LOCALAPPDATA%/VTDAnalytics/projects.sqlite3`; Linux: `~/.local/share/vtd-analytics/projects.sqlite3` (или XDG_DATA_HOME). Переопределение: VTD_DATA_DIR.

Скрипты запуска: Windows — ./start-windows.ps1 -Setup (затем без -Setup); Linux — bash start-linux.sh --setup (затем без --setup). [Сверка методики вмятин](docs/Проверка_расчёта_вмятин.md).

## Структура репозитория

- `frontend/` — React-интерфейс, типы и тесты компонентов.
- `backend/` — API, импорт Excel, расчётные модули и SQLite.
- `docs/` — технические описания; `docs/reference/` — исходные материалы и старый скрипт.
- `tests/` — проверки Python и интеграции API.
- `desktop.py` — запуск настольного окна.
- `build_desktop.py` — сборка приложения для текущей ОС.

Зависимости, результаты сборки, локальные базы и временные файлы исключены через `.gitignore`.

File: docs/Алгоритм расчёта коррозионных дефектов.txt
АЛГОРИТМ ОЦЕНКИ КОРРОЗИОННЫХ ДЕФЕКТОВ ПО РЕЗУЛЬТАТАМ ВТД
ВТД Аналитика. Описание последовательности расчёта
Дата: 10.11.2026

Назначение
Документ описывает путь от выгрузки Excel до разрушающего и допустимого давления, категории опасности и прогнозного срока наружного обследования. Рассматриваются только коррозионные аномалии. Вмятины рассчитываются по другой методике и сюда не входят.
Основа: предоставленные материалы СТО Lamart 2-2.3-112-2007, разделы 5–7, и приложение В к ТЗ на ВТД 2025 года. Обозначения здесь унифицированы: p — рабочее давление; p_разр — расчётное разрушающее давление. K_СТО и K_ТЗ — разные коэффициенты, их нельзя подменять друг другом.


1. СОБРАТЬ И ОТФИЛЬТРОВАТЬ ИСХОДНЫЕ ДАННЫЕ

На входе — книга Excel с двумя листами:
• anom — выявленные аномалии и их геометрия;
• weld — сведения о трубах, материалах и условиях работы.
Из anom отбирают записи с osob_character = CORR. Остальные типы не направляют в коррозионный расчёт.

Таблица 1. Необходимые величины и источники
Величина | Обозначение и единицы | Поле / источник | Назначение
Наружный диаметр | Dн, мм | diameter, weld/anom | Геометрия трубы, зазоры, давление
Толщина стенки | t, мм | tolschina_sten_tube, weld/anom | Геометрия, относительная глубина
Минимальный предел прочности | σвр, МПа | predel_prochnosti, weld/anom | Разрушающее давление, R1
Продольная длина коррозии | l, мм | osob_dlina, anom | Расчёт одиночного и группового дефекта
Максимальная глубина | d, мм | osob_glubina, anom | Ослабление стенки, прогноз
Окружная ширина | c, мм | osob_shirina, anom | Окружные границы и проекции
Осевое положение | x, мм после нормализации | rasst_do_nach_osob_odom, anom | Зазоры между границами
Угловое положение | φ, градусы после нормализации | ugol_do_center_osob и поля начала/конца | Окружные зазоры
Рабочее давление | p, МПа | Подтверждённое поле давления; текущий профиль использует pd | Проверка работоспособности, категории
Коэффициент надёжности по давлению | nр, безразмерный | koeff_nadegn_n | K_СТО, K_ТЗ
Коэффициент по материалу | k1, безразмерный | koeff_nadegn_k1 | R1, коэффициенты запаса
Коэффициент по назначению | kн, безразмерный | koeff_nadegn_kh | R1, коэффициенты запаса
Коэффициент условий работы | m, безразмерный | koeff_uslovii_m | R1, коэффициенты запаса
Сторона стенки | EXT / INT | place_on_tube, anom | Объединение наружной и внутренней коррозии
ID дефекта | ID | n_defekta, anom | Прослеживаемость результата
Ключ трубы и прохода | — | id_mu, pass_vtd, n_tube | Однозначная связь anom ↔ weld
Начало трубы | — | rasst_do_nach_tube | Дополнительное различение совпадающих ключей

Параметры трубы в текущем приложении берутся из weld; при отсутствии значения — из anom. Если оба листа содержат разные значения, это ошибка данных, а не основание молча выбрать одно из них.

Перед расчётом необходимо:
1) привести размеры к миллиметрам, давление и прочность — к МПа;
2) проверить положительность размеров и коэффициентов, Dн > 2t, l > 0, 0 ≤ d < t;
3) установить смысл координаты x: начало дефекта или центр; формула осевого зазора зависит от этого;
4) установить единицы углов и учитывать переход через 0/360°;
5) исключить смешение разных участков, труб и проходов ВТД;
6) сохранить для каждого входа имя файла, лист, строку и ячейку;
7) не заменять пропуски нулями; при недостатке сведений вернуть статус «Недостаточно данных».

Важное ограничение источников: pd, maop и psw нельзя считать взаимозаменяемыми только по названию. В текущем профиле pd принято из старого скрипта, координата — начало дефекта в метрах, углы — десятичные часы 0–12.  При переводе часов в градусы φ = 30 × значение_часов. Результаты профиля имеют статус provisional.

2. ОПРЕДЕЛИТЬ: ДЕФЕКТ ОДИНОЧНЫЙ ИЛИ ВЗАИМОДЕЙСТВУЮЩИЙ

Два близких дефекта могут совместно ослаблять стенку: оставшаяся перемычка влияет на несущую способность. Поэтому сначала проверяют взаимное расположение, а затем выбирают расчётную схему.

Для каждой пары соседних коррозионных дефектов определяют:
s_i — чистый осевой зазор между границами, мм;
s_k — чистый окружной зазор между границами, мм;
φ_k — соответствующий минимальный угловой зазор, градусы.
Если x — начало дефекта и второй дефект расположен правее первого, осевой зазор равен x2 − (x1 + l1). Перекрытие интервалов означает отсутствие положительного зазора. Окружной зазор вычисляют между границами, а не просто между центрами; учитывают ширины и цикличность окружности.

По §6.1 пара считается невзаимодействующей, если выполнено хотя бы одно условие:
    s_i > 2√(Dн·t)                                      (6.1)
или
    s_k > π√(Dн·t)                                      (6.2).
Эквивалентная угловая форма второго условия:
    φ_k > 360√(t/Dн), градусы                            (6.3).
Условия (6.2) и (6.3) — две формы одного критерия, а не независимые проверки.

Если оба условия не выполнены, включая равенство порогу, взаимодействие учитывают по разделу 7. Дефект признаётся одиночным только при отсутствии взаимодействия со всеми проверяемыми соседями. Отсутствие координат соседа не доказывает изолированность. Из взаимодействующих пар формируют связные группы, сохраняя ID каждого участника.

3. ВЫЧИСЛИТЬ РАЗРУШАЮЩЕЕ ДАВЛЕНИЕ ОДИНОЧНОГО ДЕФЕКТА

Используют геометрию Dн, t, l, d и прочность σвр. В рассматриваемой модели глубину принимают постоянной по длине, равной максимальной измеренной глубине. Расчёт относится к действию внутреннего давления; дополнительные осевые/изгибные нагрузки не следует автоматически считать учтёнными.

Сначала вычисляют безразмерный коэффициент влияния длины:
    Q = √[1 + 0,31·l²/(Dн·t)]                            (6.5).
Затем:
    p_разр = 2t·σвр·(1 − d/t) /
             [(Dн − t)·(1 − d/(t·Q))]                    (6.4).

При размерах в мм и σвр в МПа результат получается в МПа. До деления проверяют допустимость входов и знаменателя. Сохраняют Q и p_разр без промежуточного округления. Разрушающее давление ещё не является допустимым рабочим давлением: для этого нужен коэффициент запаса из шага 5.

4. ОБРАБОТАТЬ ГРУППЫ ВЗАИМОДЕЙСТВУЮЩИХ ДЕФЕКТОВ

Цель — найти наиболее неблагоприятное сочетание в принятой пространственной схематизации. Перебираются непрерывные последовательности упорядоченных проекций, а не произвольные подмножества ID.

4.1. Разбиение протяжённой зоны
Зону рассматривают в окнах длиной не менее 5√(Dн·t), с перекрытием 2,5√(Dн·t). Перекрытие необходимо, чтобы сочетание около границы одного окна могло рассматриваться внутри соседнего.

4.2. Построение линий и проецирование
По окружности строят продольные линии проекции с окружным шагом π√(Dн·t). Для очередной линии выбирают дефекты в соответствующей зоне проецирования по §7.1 и проецируют их на ось. Учитывают окружную ширину, положение и переход через начало отсчёта.

4.3. Объединение пересекающихся проекций
Пересекающиеся осевые проекции заменяют объединённой проекцией. Её границы определяются крайними границами участников. Для одной стороны стенки используют максимальную глубину; при объединении внутреннего и наружного дефектов учитывают суммирование глубин по правилу §7.1.2.5. Объединённая глубина должна оставаться в области применимости модели. Простое суммирование площадей исходных пересекающихся дефектов вместо предварительного объединения недопустимо: оно создаёт двойной учёт.

4.4. Упорядочение и перебор
После объединения проекции упорядочивают по осевой координате. Для N элементов рассматривают все непрерывные наборы [n,m], где 1 ≤ n ≤ m ≤ N, включая одиночные элементы. Число таких наборов — N(N+1)/2.

4.5. Расчёт каждого набора
Пусть l_i и d_i — длины и глубины уже схематизированных элементов, s_i — чистые промежутки между ними.
Общая длина набора:
    l_nm = Σ(i=n…m) l_i + Σ(i=n…m−1) s_i                 (7.3).
Эффективная глубина:
    d_nm = [Σ(i=n…m) d_i·l_i] / l_nm                     (7.4).
Промежутки входят в общую длину, но не добавляют потери металла в числитель.
Коэффициент длины:
    Q_nm = √[1 + 0,31·l_nm²/(Dн·t)]                      (7.6).
Разрушающее давление:
    p_nm = 2t·σвр·(1 − d_nm/t) /
           [(Dн − t)·(1 − d_nm/(t·Q_nm))]                (7.5).
Для отдельного элемента вычисляют аналогичные Q_i и p_i по (7.1)–(7.2).

4.6. Выбор минимума
Выбирают минимум среди одиночных элементов и всех непрерывных наборов текущей линии, затем среди линий окна и окон рассматриваемой зоны:
    p_разр,группы = min(все допустимые p_i и p_nm).
Сохраняют не только минимум, но и состав опасной комбинации, окно, линию, l_nm, d_nm и Q_nm. Опасная комбинация может включать лишь часть исходной группы.

Соглашения пространственной модели
Первое окно начинается у первого дефекта, первая линия — в положении 0 часов; пересекающие границу окна дефекты включаются целиком. 

5. ВЫЧИСЛИТЬ КОЭФФИЦИЕНТ ЗАПАСА И ДОПУСТИМОЕ ДАВЛЕНИЕ

После получения p_разр одиночного дефекта или группы вычисляют величины раздела 5 СТО:
    R1 = m·σвр / (k1·kн)                                 (5.3);
    γ = 1 − nр·p/R1                                      (5.2);
    K_СТО = 0,9·γ·nр·k1·kн/m                             (5.1).
R1 имеет размерность МПа; γ и K_СТО безразмерны. Некорректные коэффициенты, γ ≤ 0 или недопустимый знаменатель должны приводить к ошибке исходных данных/применимости, а не к выдаче результата.

Допустимое давление:
    p_доп = p_разр / K_СТО                               (6.6), (7.8).
Критерий работоспособности по рассматриваемой модели:
    p_доп ≥ p.
Если p_доп < p, критерий не выполняется. Этот вывод и категория опасности из приложения В — разные результаты и сохраняются отдельно.

6. ОТОБРАТЬ КАТЕГОРИЮ A ПО ПРИЛОЖЕНИЮ В ТЗ

Для категорирования нужен отдельный коэффициент K_ТЗ:
    k0 = 1/k1;
    kП = nр·kн/m;
    U_p = 2,33;
    a = U_p/3,1;
    B = (1−k0)² + (kП−1)² − a²·(1−k0)²·(kП−1)²;
    K_ТЗ = [1 + a√B] / [1 − a²·(1−k0)²].
Здесь B — только вспомогательное выражение под корнем, не категория B. Проверяют B ≥ 0 и положительность знаменателя. K_ТЗ не заменяют K_СТО.

Порог давления для категории:
    p_порог = [(1 + K_ТЗ)/2]·p.
Дефект относят к A, если выполнено хотя бы одно условие:
    p_разр ≤ p_порог;
    d > 0,5t.
Глубина ровно 0,5t сама по себе не удовлетворяет второму условию; равенство давлений удовлетворяет первому. Для группы проверяют глубины исходных участников: эффективная усреднённая глубина не должна скрывать глубокий локальный дефект.

7. ВЫПОЛНИТЬ ПРОГНОЗ И ОПРЕДЕЛИТЬ B ИЛИ C

Для дефектов, не отнесённых к A по текущему состоянию, прогнозируют размеры на срок T = 3 года:
    d(T) = d0 + Vd·T,  Vd = 0,2 мм/год;
    l(T) = l0 + Vl·T,  Vl = 4,0 мм/год.
Эти скорости — принятые в предоставленном приложении В значения, а не оценка скорости роста из данной выгрузки.

По прогнозным размерам повторяют расчёт разрушающего давления. Для группы требуется повторная схематизация. Также необходимо проверить, не возникло ли взаимодействие с соседями вследствие роста: в общем алгоритме статус изолированности нельзя считать неизменным на весь прогнозный период.
    p_разр(3 года) ≤ p_порог → категория B;
    p_разр(3 года) > p_порог → категория C.
Если прогнозная глубина достигает толщины стенки, формулу с d ≥ t не применяют как обычный расчёт остаточной прочности. Такой момент фиксируют как выход из области применимости.

Ограничение программы: прогноз групп учитывает новых соседей, но рост длины выполняется от фиксированного начала. Прогноз одиночного дефекта в перенесённом модуле рассчитывается по одиночной схеме; геометрия для этой ветви прогнозируется в одиночной схеме.

8. ОПРЕДЕЛИТЬ СРОК НАРУЖНОГО ОБСЛЕДОВАНИЯ

Для текущих категорий B/C ищут момент достижения порога с учётом роста:
    p_разр(T_но) = p_порог.
Решение находят итерационно: задают время, пересчитывают размеры и давление, уточняют момент пересечения. Если T_но < 0,25 года (менее трёх месяцев), дефект переводят в A по п. В.2.9. Равенство трём месяцам не означает «менее».
Если пересечение не найдено в исследованном интервале, нельзя выдавать бесконечный ресурс: указывают, что срок не найден в пределах поиска. Следует учитывать изменение состава группы и область применимости формул.

9. СФОРМИРОВАТЬ РЕЗУЛЬТАТ

Для каждого дефекта/группы сохранить:
• исходный ID, трубу, участок, проход ВТД и адреса ячеек;
• нормализованные входы, единицы и принятые допущения;
• решение об изолированности и зазоры соседних пар;
• состав группы и наиболее опасной комбинации;
• Q, R1, γ, K_СТО, K_ТЗ;
• p_разр, p_доп, p_порог и выполнение критерия p_доп ≥ p;
• текущую и прогнозную оценку, прогнозные размеры, T_но;
• ошибки, причины невозможности расчёта и статус достоверности.
Категорию из исходной БД сохраняют отдельно от вычисленной. Округление выполняют только при выводе. Ошибочные и неполные строки не удаляют молча: их показывают с объяснением.

10. КОНТРОЛЬ ПРАВИЛЬНОСТИ

Проверки должны охватывать не только совпадение одного числа, но и:
• равенства на границах критериев взаимодействия и категорий;
• смену единиц, переход через 0/360°, отсутствие координат;
• конфликт anom/weld и ошибочную привязку трубы;
• перекрывающиеся проекции, EXT/INT и выбор опасного поднабора;
• изменение взаимодействия при прогнозе;
• d → t и недопустимые коэффициенты.
Контрольные значения предоставленных примеров последовательностей: Е.1 — около 12,829 МПа; Е.2 — около 14,514 МПа, опасное сочетание 2–4. Они служат контролем соответствующей части алгоритма, а не доказательством проверки всех пространственных правил.

Связь с кодом проекта
workbooks.py — чтение книги и источники ячеек.
analysis.py — отбор CORR, связь труб, проверка входов и выбор расчётной ветви.
legacy_core.py — одиночная коррозия, коэффициенты и категорирование.
spatial_groups.py — окна, проекции и непрерывные сочетания.
group_forecast.py — рост размеров и прогноз взаимодействующих групп.
Пути модулей: backend/app/services/.
